Repository: ryanlai666/Plasma_Etch_VM

# Plasma-etch virtual metrology (BOSCH DRIE, open data)

Predicts how deep each silicon wafer was etched, and how uniformly, from the etch tool's own sensor logs and
optical emission spectra (OES), before the wafer is measured, with calibrated uncertainty. Built and evaluated
end to end on a public dataset of 96 wafers from a production-class deep-silicon etcher.
*One wafer's emission spectra and tool log → predicted wafer-mean depth with a 90 % interval, checked against its
measured 89-site map → the same for all 88 wafers, each lot held out.*

## Results at a glance

Leave-one-lot-out RMSE [lot-bootstrap 95 % CI]; predicting the training mean gives 0.404 µm.

| result | value | takeaway |
|---|---|---|
| Best Si-depth model: n_cycles × GBM etch rate (nested selection over 22 configs) | **0.123 µm** [0.106, 0.139] | 38 % below the baseline; chosen in 10/10 folds |
| Served default: pre-declared ridge on tool sensors + run context | 0.172 µm [0.135, 0.206] | better than the baseline, but not significantly for depth |
| Baseline: OLS on wafer slot + cycle count + conditioning | 0.199 µm [0.159, 0.234] | wafer order alone explains most of the depth variation |
| Neural models: 1D-CNN on spectra, StatFE transformer (3 seeds each) | 0.249–0.276 µm | clearly worse than ridge at n = 88 (CIs exclude 0) |
| 90 % prediction intervals, nested CV+ (ridge) | 0.93 coverage, 0.63 µm mean width | ~30 % narrower and steadier than split conformal |
| Robust within-wafer non-uniformity (P5–P95), ridge | 0.112 % [0.083, 0.144] | tool sensors clearly beat the baseline (0.163 %) |
*Si etch depth, each of the 10 lots held out in turn (88 labelled wafers): (a) the per-lot drift that dominates
the problem, (b) every key model's error with 95 % lot-bootstrap CIs, (c) the best model's held-out predictions
with 90 % intervals, (d) the optical drift signal behind it.*

## Key findings

* **Wafer order dominates.** 88 % of the depth variance is within lots: after each chamber conditioning, depth
  falls 0.11–0.16 µm per wafer. A physics-structured hybrid (number of BOSCH cycles × learned rate per cycle)
  captures this best and beats the baseline in all 10 held-out lots.
* **Spectra add no accuracy here** on top of tool sensors and run context (LightGBM +0.013 µm [+0.002, +0.025])
  — except in the one lot with long idle gaps (lot 8), where the spectrum model tracked the wafers after the gaps best.
* **The chamber drifts measurably.** The window-independent ratio F I (passivation step) / F I (etch step) falls
  through every lot (within-lot r = −0.89 with slot, +0.79 with depth), consistent with fluorocarbon build-up
  on the chamber walls.
* **Limitation:** 88 labelled wafers in 10 lots make every CI wide, per-lot interval coverage dips to 0.67, and
  the hybrid candidates were added after the first results were known.

## How it works

* **Data:** [Zenodo 17122442](https://doi.org/10.5281/zenodo.17122442): 1.42 M OES spectra (3648 channels, ~24 Hz),
  31 tool parameters at 5 Hz and 89-point thickness metrology for 88 of the 96 wafers.
* **Ingest:** chunked netCDF → hive-partitioned Parquet (day/lot/wafer/step), MD5- and row-count-verified,
  queried with DuckDB/Polars; the OES wavelength axis is recalibrated per wafer on 17 F I lines (+1.22 nm).
* **Features (1 304 per wafer):** BOSCH phase and cycle segmentation, F I and C₂ line intensities and ratios,
  per-step tool-signal statistics, slot and conditioning context.
* **Models:** OLS, ridge, PLS, LightGBM, PCA/NMF-ridge, the n_cycles × rate hybrid, a 1D-CNN and a StatFE
  transformer (arXiv:2407.06682), compared with leave-one-lot-out CV, lot-bootstrap CIs and nested selection.
* **Intervals:** split-conformal and nested CV+ (Barber et al. 2021).
* **Serving:** FastAPI `/predict` with intervals (ridge default, hybrid "v2" bundle), Streamlit dashboard,
  Dockerfile; CPU latency 0.7 ms (ridge) to 11.6 ms (1D-CNN) per wafer and target.

**Skills demonstrated:** high-volume sensor-data pipelines · physics-based feature discovery · hybrid physics +
ML models · honest evaluation with uncertainty · model serving and dashboards · tested, CI-checked Python
package (33 tests, ruff).

## Reproduce

```bash
uv venv .venv --python 3.12 && source .venv/bin/activate      # Windows: .venv\Scripts\activate
uv pip install torch==2.8.0 --index-url https://download.pytorch.org/whl/cu128   # or the CPU wheel
uv pip install -r requirements-lock.txt && uv pip install --no-deps -e .
python scripts/run_campaign.py --stages data,cpu              # download (MD5) → Parquet → features → tabular models
python scripts/review_analyses.py && python scripts/summarize_results.py && python scripts/make_figures.py
pevm train-nn --config models/statfe_transformer.yaml         # neural models (< 1 GB VRAM; CPU works, slower)
uvicorn plasma_etch_vm.serve.api:app --port 8000              # dashboard: streamlit run src/plasma_etch_vm/dashboard/app.py
pytest -q && ruff check src tests scripts
```

File: configs/data.yaml
# Data acquisition + ingestion config.
zenodo:
  record_id: 17122442
  api_url: https://zenodo.org/api/records/17122442
  small_files:
    - Readme.pdf
    - Wafer_layout.pdf
    - Lot_status.xlsx
    - Dictionary_OES.nc
    - Dictionary_process.nc
    - Process_data.nc
    - Si_Oxide_etch_9_points.csv
    - Si_Oxide_etch_89_points.csv
  # Day files to download. Default: only the smallest day file (quick start); the other nine
  # (~7.4 GB) -> set to `all` for the full benchmark.
  day_files:
    - Day_2024_08_05.nc
  min_free_gb: 15.0

paths:
  raw: data/raw
  parquet: data/parquet
  features: data/features
  outputs: outputs

files:
  process: Process_data.nc
  process_dictionary: Dictionary_process.nc
  oes_dictionary: Dictionary_OES.nc
  points_89: Si_Oxide_etch_89_points.csv
  points_9: Si_Oxide_etch_9_points.csv
  lot_status: Lot_status.xlsx

# Anonymous gas channels -> chemistry (inferred from the 4.5 s / 1.5 s duty cycle, see docs/data_schema.md)
gas_map:
  sf6: Gas5Flow
  c4f8: Gas4Flow
  sf6_nominal: 600.0
  c4f8_nominal: 300.0
  source_power: SourceRFLoadPower
  plasma_on_w: 500.0
  min_frac: 0.2

ingest:
  # OES rows per read block. "auto" = the HDF5 chunk height (~5000 rows, gzip-9), so every
  # compressed chunk is inflated exactly once. Peak RAM ~ 5000*3648*(2+4) B = 110 MB per block.
  chunk_rows: auto
  # codes      : uint16 dictionary codes, lossless, ~92 MB/wafer (byte-stream-split + zstd)
  # counts_i16 : intensities rounded to integer counts (|err|<=0.5 count, noise ~14), ~64 MB/wafer
  # float32    : decoded intensities, largest
  # The raw netCDF files remain the lossless archive; Parquet is the analytics copy.
  store_oes_as: counts_i16
  row_group_rows: 20000     # rows buffered per step before a row group is flushed (<= ~150 MB RAM)
  compression: zstd
  compression_level: 3
  # Stored OES wavelength axis is offset by ~ -1.22 nm; each wafer is re-calibrated on the F I
  # multiplet (lines.calibrate_wavelengths). This default is used only if that fit fails.
  default_wavelength_calibration: {a: 1.331, b: 0.99985, shift_nm: 1.22, method: default}
  oes_phase:
    etch_line: F_685        # F I 685.6 nm, high in the SF6 step
    dep_line: C2_516        # C2 Swan (0,0) head, high in the C4F8 step
    plasma_on_frac: 0.2
    min_len: 3
    ign_s: 1.0

File: configs/features.yaml
# Feature engineering config. Inherits paths/files from data.yaml.
defaults: [data.yaml]

features:
  bin_width: 8              # channels per spectral bin (3648 -> 456 bins of ~1.5 nm)
  # Lines entering the feature set. Detected on the 2024-08-05 day (docs/line_detection.md):
  # ten F I lines (SF6 step, SNR 13-232) and the C2 Swan bands (C4F8 step, SNR 22-116).
  # Si, SiF, CF2, CF, CS, O, CO, Ar, He, H, N2, OH: not detected (SNR < 5) -> excluded.
  lines: [F_624, F_634, F_641, F_677, F_685, F_690, F_703, F_712, F_739, F_775, C2_516, C2_513, C2_563]
  # Log-ratios. [phase, numerator, denominator] (same phase) or
  # [num_phase, numerator, den_phase, denominator] (cross-phase, per cycle).
  ratios:
    F703_F685: [etch, F_703, F_685]          # two F I lines with different upper levels: Te / optical-depth proxy
    F_dep_over_etch: [dep, F_685, etch, F_685]  # residual F in the passivation step: gas-exchange / SF6 carry-over
    C2_over_F_dep: [dep, C2_516, F_685]        # passivation-to-etchant balance during C4F8 step
    C2_dep_over_F_etch: [dep, C2_516, etch, F_685]  # polymer deposition vs etchant supply per cycle
    C2_563_516: [dep, C2_563, C2_516]          # C2 vibrational distribution (gas temperature proxy)
  transitions: true         # rise / fall times of F I and C2 at step switches (oes_trace)

metrology:
  points: points_89         # primary metrology table (88 wafers); points_9 = secondary (lots 8, 10 missing)

lines:
  snr_min: 5.0
