Repository: ryanlai666/Plasma_Etch_VM

# Plasma-etch virtual metrology (BOSCH DRIE, open data)

Predicts how deep each silicon wafer was etched, and how uniformly, from the etch tool's own sensor logs and
optical emission spectra (OES), before the wafer is measured, with calibrated uncertainty. Built and evaluated
end to end on a public dataset of 96 wafers from a production-class deep-silicon etcher.
*One wafer's emission spectra and tool log → predicted wafer-mean depth with a 90 % interval, checked against its
measured 89-site map → the same for all 88 wafers, each lot held out.*

## Results at a glance

Leave-one-lot-out RMSE [lot-bootstrap 95 % CI]; predicting the training mean gives 0.404 µm.

| result | value | takeaway |
|---|---|---|
| Best Si-depth model: n_cycles × GBM etch rate (nested selection over 22 configs) | **0.123 µm** [0.106, 0.139] | 38 % below the baseline; chosen in 10/10 folds |
| Served default: pre-declared ridge on tool sensors + run context | 0.172 µm [0.135, 0.206] | better than the baseline, but not significantly for depth |
| Baseline: OLS on wafer slot + cycle count + conditioning | 0.199 µm [0.159, 0.234] | wafer order alone explains most of the depth variation |
| Neural models: 1D-CNN on spectra, StatFE transformer (3 seeds each) | 0.249–0.276 µm | clearly worse than ridge at n = 88 (CIs exclude 0) |
| 90 % prediction intervals, nested CV+ (ridge) | 0.93 coverage, 0.63 µm mean width | ~30 % narrower and steadier than split conformal |
| Robust within-wafer non-uniformity (P5–P95), ridge | 0.112 % [0.083, 0.144] | tool sensors clearly beat the baseline (0.163 %) |
*Si etch depth, each of the 10 lots held out in turn (88 labelled wafers): (a) the per-lot drift that dominates
the problem, (b) every key model's error with 95 % lot-bootstrap CIs, (c) the best model's held-out predictions
with 90 % intervals, (d) the optical drift signal behind it.*

## Key findings

* **Wafer order dominates.** 88 % of the depth variance is within lots: after each chamber conditioning, depth
  falls 0.11–0.16 µm per wafer. A physics-structured hybrid (number of BOSCH cycles × learned rate per cycle)
  captures this best and beats the baseline in all 10 held-out lots.
* **Spectra add no accuracy here** on top of tool sensors and run context (LightGBM +0.013 µm [+0.002, +0.025])
  — except in the one lot with long idle gaps (lot 8), where the spectrum model tracked the wafers after the gaps best.
* **The chamber drifts measurably.** The window-independent ratio F I (passivation step) / F I (etch step) falls
  through every lot (within-lot r = −0.89 with slot, +0.79 with depth), consistent with fluorocarbon build-up
  on the chamber walls.
* **Limitation:** 88 labelled wafers in 10 lots make every CI wide, per-lot interval coverage dips to 0.67, and
  the hybrid candidates were added after the first results were known.

## How it works

* **Data:** [Zenodo 17122442](https://doi.org/10.5281/zenodo.17122442): 1.42 M OES spectra (3648 channels, ~24 Hz),
  31 tool parameters at 5 Hz and 89-point thickness metrology for 88 of the 96 wafers.
* **Ingest:** chunked netCDF → hive-partitioned Parquet (day/lot/wafer/step), MD5- and row-count-verified,
  queried with DuckDB/Polars; the OES wavelength axis is recalibrated per wafer on 17 F I lines (+1.22 nm).
* **Features (1 304 per wafer):** BOSCH phase and cycle segmentation, F I and C₂ line intensities and ratios,
  per-step tool-signal statistics, slot and conditioning context.
* **Models:** OLS, ridge, PLS, LightGBM, PCA/NMF-ridge, the n_cycles × rate hybrid, a 1D-CNN and a StatFE
  transformer (arXiv:2407.06682), compared with leave-one-lot-out CV, lot-bootstrap CIs and nested selection.
* **Intervals:** split-conformal and nested CV+ (Barber et al. 2021).
* **Serving:** FastAPI `/predict` with intervals (ridge default, hybrid "v2" bundle), Streamlit dashboard,
  Dockerfile; CPU latency 0.7 ms (ridge) to 11.6 ms (1D-CNN) per wafer and target.

**Skills demonstrated:** high-volume sensor-data pipelines · physics-based feature discovery · hybrid physics +
ML models · honest evaluation with uncertainty · model serving and dashboards · tested, CI-checked Python
package (33 tests, ruff).

## Reproduce

```bash
uv venv .venv --python 3.12 && source .venv/bin/activate      # Windows: .venv\Scripts\activate
uv pip install torch==2.8.0 --index-url https://download.pytorch.org/whl/cu128   # or the CPU wheel
uv pip install -r requirements-lock.txt && uv pip install --no-deps -e .
python scripts/run_campaign.py --stages data,cpu              # download (MD5) → Parquet → features → tabular models
python scripts/review_analyses.py && python scripts/summarize_results.py && python scripts/make_figures.py
pevm train-nn --config models/statfe_transformer.yaml         # neural models (< 1 GB VRAM; CPU works, slower)
uvicorn plasma_etch_vm.serve.api:app --port 8000              # dashboard: streamlit run src/plasma_etch_vm/dashboard/app.py
pytest -q && ruff check src tests scripts
```

File: docs/line_detection.md
# Emission-line detection and wavelength calibration

Generated from `features/wafer_spectra.parquet` (96 wafers).
SNR = (peak − q20 local background) / MAD noise on the phase-resolved mean spectrum;
detected if SNR ≥ 5 in either phase. Wavelength axis corrected per wafer (below).

## Wavelength calibration (λ_true = a + b·λ_stored, anchored on 17 NIST F I lines)

| wafer | shift_nm | a | b | n_matched | rms_nm | method |
|---|---|---|---|---|---|---|
| 2024-07-02_01 | +1.214 | 1.3660 | 0.999781 | 15 | 0.0229 | linear |
| 2024-07-02_02 | +1.215 | 1.3613 | 0.999788 | 15 | 0.0227 | linear |
| 2024-07-02_03 | +1.214 | 1.3715 | 0.999773 | 15 | 0.0228 | linear |
| 2024-07-02_04 | +1.215 | 1.3664 | 0.999781 | 15 | 0.0226 | linear |
| 2024-07-02_05 | +1.215 | 1.3698 | 0.999776 | 15 | 0.0228 | linear |
| 2024-07-02_06 | +1.215 | 1.3748 | 0.999769 | 14 | 0.0231 | linear |
| 2024-07-02_07 | +1.216 | 1.3695 | 0.999778 | 15 | 0.0225 | linear |
| 2024-07-02_08 | +1.216 | 1.3767 | 0.999767 | 14 | 0.0232 | linear |
| 2024-07-02_09 | +1.216 | 1.3675 | 0.999781 | 14 | 0.0229 | linear |
| 2024-07-02_10 | +1.217 | 1.3708 | 0.999777 | 14 | 0.0230 | linear |
| 2024-07-05_01 | +1.218 | 1.3504 | 0.999808 | 15 | 0.0216 | linear |
| 2024-07-05_02 | +1.217 | 1.3512 | 0.999807 | 15 | 0.0217 | linear |
| 2024-07-05_03 | +1.217 | 1.3537 | 0.999802 | 15 | 0.0214 | linear |
| 2024-07-05_04 | +1.219 | 1.3527 | 0.999805 | 14 | 0.0223 | linear |
| 2024-07-05_05 | +1.218 | 1.3504 | 0.999808 | 15 | 0.0214 | linear |
| 2024-07-05_06 | +1.218 | 1.3535 | 0.999804 | 15 | 0.0213 | linear |
| 2024-07-05_07 | +1.218 | 1.3583 | 0.999797 | 14 | 0.0221 | linear |
| 2024-07-05_08 | +1.218 | 1.3549 | 0.999802 | 14 | 0.0225 | linear |
| 2024-07-05_09 | +1.218 | 1.3571 | 0.999798 | 14 | 0.0225 | linear |
| 2024-07-05_10 | +1.218 | 1.3563 | 0.999800 | 14 | 0.0224 | linear |
| 2024-07-09_01 | +1.220 | 1.3517 | 0.999809 | 15 | 0.0205 | linear |
| 2024-07-09_02 | +1.220 | 1.3523 | 0.999808 | 15 | 0.0209 | linear |
| 2024-07-09_03 | +1.220 | 1.3453 | 0.999819 | 15 | 0.0206 | linear |
| 2024-07-09_04 | +1.220 | 1.3462 | 0.999818 | 14 | 0.0212 | linear |
| 2024-07-09_05 | +1.221 | 1.3573 | 0.999802 | 14 | 0.0217 | linear |
| 2024-07-09_06 | +1.221 | 1.3541 | 0.999806 | 14 | 0.0213 | linear |
| 2024-07-09_07 | +1.220 | 1.3629 | 0.999793 | 14 | 0.0216 | linear |
| 2024-07-09_08 | +1.220 | 1.3480 | 0.999815 | 15 | 0.0206 | linear |
| 2024-07-09_09 | +1.220 | 1.3508 | 0.999811 | 14 | 0.0216 | linear |
| 2024-07-09_10 | +1.220 | 1.3446 | 0.999820 | 14 | 0.0214 | linear |
| 2024-07-11_01 | +1.216 | 1.3671 | 0.999780 | 14 | 0.0233 | linear |
| 2024-07-11_02 | +1.216 | 1.3653 | 0.999783 | 14 | 0.0233 | linear |
| 2024-07-11_03 | +1.215 | 1.3640 | 0.999785 | 15 | 0.0227 | linear |
| 2024-07-11_04 | +1.216 | 1.3666 | 0.999782 | 15 | 0.0223 | linear |
| 2024-07-11_05 | +1.216 | 1.3700 | 0.999776 | 14 | 0.0230 | linear |
| 2024-07-11_06 | +1.216 | 1.3749 | 0.999769 | 14 | 0.0234 | linear |
| 2024-07-11_07 | +1.216 | 1.3635 | 0.999786 | 14 | 0.0236 | linear |
| 2024-07-11_08 | +1.216 | 1.3725 | 0.999772 | 13 | 0.0238 | linear |
| 2024-07-11_09 | +1.216 | 1.3647 | 0.999784 | 14 | 0.0232 | linear |
| 2024-07-11_10 | +1.216 | 1.3666 | 0.999781 | 14 | 0.0233 | linear |
| 2024-07-19_01 | +1.222 | 1.3412 | 0.999827 | 14 | 0.0211 | linear |
| 2024-07-19_02 | +1.222 | 1.3494 | 0.999816 | 14 | 0.0207 | linear |
| 2024-07-19_03 | +1.223 | 1.3450 | 0.999823 | 14 | 0.0205 | linear |
| 2024-07-19_04 | +1.222 | 1.3425 | 0.999826 | 14 | 0.0209 | linear |
| 2024-07-19_05 | +1.223 | 1.3439 | 0.999825 | 14 | 0.0204 | linear |
| 2024-07-19_06 | +1.224 | 1.3375 | 0.999835 | 14 | 0.0200 | linear |
| 2024-07-19_07 | +1.223 | 1.3458 | 0.999822 | 14 | 0.0205 | linear |
| 2024-07-19_08 | +1.224 | 1.3407 | 0.999830 | 14 | 0.0207 | linear |
| 2024-07-19_09 | +1.223 | 1.3418 | 0.999828 | 14 | 0.0207 | linear |
| 2024-07-19_10 | +1.223 | 1.3347 | 0.999838 | 14 | 0.0208 | linear |
| 2024-08-01_01 | +1.220 | 1.3443 | 0.999820 | 13 | 0.0225 | linear |
| 2024-08-01_02 | +1.220 | 1.3562 | 0.999803 | 14 | 0.0217 | linear |
| 2024-08-01_03 | +1.221 | 1.3412 | 0.999825 | 14 | 0.0214 | linear |
| 2024-08-01_04 | +1.220 | 1.3510 | 0.999810 | 14 | 0.0216 | linear |
| 2024-08-01_05 | +1.220 | 1.3476 | 0.999815 | 14 | 0.0214 | linear |
| 2024-08-01_06 | +1.220 | 1.3646 | 0.999789 | 13 | 0.0228 | linear |
| 2024-08-01_07 | +1.220 | 1.3488 | 0.999812 | 13 | 0.0223 | linear |
| 2024-08-01_08 | +1.219 | 1.3522 | 0.999807 | 13 | 0.0227 | linear |
| 2024-08-01_09 | +1.219 | 1.3651 | 0.999787 | 13 | 0.0228 | linear |
| 2024-08-01_10 | +1.219 | 1.3695 | 0.999780 | 13 | 0.0230 | linear |
| 2024-08-05_01 | +1.225 | 1.3357 | 0.999840 | 14 | 0.0200 | linear |
| 2024-08-05_02 | +1.224 | 1.3482 | 0.999820 | 14 | 0.0201 | linear |
| 2024-08-05_03 | +1.225 | 1.3352 | 0.999840 | 14 | 0.0200 | linear |
| 2024-08-05_04 | +1.225 | 1.3345 | 0.999841 | 14 | 0.0202 | linear |
| 2024-08-05_05 | +1.225 | 1.3395 | 0.999834 | 14 | 0.0200 | linear |
| 2024-08-05_06 | +1.226 | 1.3313 | 0.999846 | 13 | 0.0210 | linear |
| 2024-08-07_01 | +1.225 | 1.3394 | 0.999835 | 14 | 0.0196 | linear |
| 2024-08-07_02 | +1.225 | 1.3337 | 0.999842 | 14 | 0.0201 | linear |
| 2024-08-07_03 | +1.225 | 1.3372 | 0.999837 | 14 | 0.0200 | linear |
| 2024-08-07_04 | +1.225 | 1.3372 | 0.999837 | 14 | 0.0199 | linear |
| 2024-08-07_05 | +1.225 | 1.3283 | 0.999850 | 14 | 0.0200 | linear |
| 2024-08-07_06 | +1.225 | 1.3323 | 0.999844 | 13 | 0.0207 | linear |
| 2024-08-07_07 | +1.225 | 1.3302 | 0.999847 | 13 | 0.0211 | linear |
| 2024-08-07_08 | +1.225 | 1.3295 | 0.999848 | 14 | 0.0203 | linear |
| 2024-08-07_09 | +1.225 | 1.3410 | 0.999831 | 13 | 0.0209 | linear |
| 2024-08-07_10 | +1.226 | 1.3425 | 0.999830 | 13 | 0.0205 | linear |
| 2024-08-21_01 | +1.224 | 1.3336 | 0.999841 | 14 | 0.0199 | linear |
| 2024-08-21_02 | +1.224 | 1.3313 | 0.999845 | 14 | 0.0201 | linear |
| 2024-08-21_03 | +1.224 | 1.3430 | 0.999827 | 14 | 0.0203 | linear |
| 2024-08-21_04 | +1.224 | 1.3297 | 0.999846 | 14 | 0.0208 | linear |
| 2024-08-21_05 | +1.224 | 1.3426 | 0.999828 | 14 | 0.0201 | linear |
| 2024-08-21_06 | +1.224 | 1.3342 | 0.999840 | 14 | 0.0206 | linear |
| 2024-08-21_07 | +1.224 | 1.3310 | 0.999844 | 14 | 0.0205 | linear |
| 2024-08-21_08 | +1.224 | 1.3293 | 0.999847 | 14 | 0.0207 | linear |
| 2024-08-21_09 | +1.224 | 1.3334 | 0.999841 | 13 | 0.0210 | linear |
| 2024-08-21_10 | +1.224 | 1.3297 | 0.999847 | 13 | 0.0209 | linear |
| 2024-08-22_01 | +1.228 | 1.3275 | 0.999856 | 14 | 0.0194 | linear |
| 2024-08-22_02 | +1.228 | 1.3377 | 0.999841 | 14 | 0.0194 | linear |
| 2024-08-22_03 | +1.228 | 1.3456 | 0.999830 | 14 | 0.0193 | linear |
| 2024-08-22_04 | +1.228 | 1.3367 | 0.999842 | 14 | 0.0193 | linear |
| 2024-08-22_05 | +1.228 | 1.3342 | 0.999845 | 13 | 0.0203 | linear |
| 2024-08-22_06 | +1.228 | 1.3331 | 0.999847 | 13 | 0.0201 | linear |
| 2024-08-22_07 | +1.228 | 1.3324 | 0.999848 | 13 | 0.0203 | linear |
| 2024-08-22_08 | +1.227 | 1.3290 | 0.999852 | 14 | 0.0193 | linear |
| 2024-08-22_09 | +1.228 | 1.3321 | 0.999849 | 14 | 0.0195 | linear |
| 2024-08-22_10 | +1.228 | 1.3390 | 0.999839 | 14 | 0.0196 | linear |

## Line detection

| line | species | role | λ (nm) | SNR etch | SNR dep | detected |
|---|---|---|---|---|---|---|
| F_624 | F I | etchant | 623.96 | 30.2 | 11.6 | yes |
| F_634 | F I | etchant | 634.85 | 17.5 | 7.9 | yes |
| F_641 | F I | etchant | 641.37 | 13.5 | 6.1 | yes |
| F_677 | F I | etchant | 677.40 | 19.2 | 7.6 | yes |
| F_685 | F I | etchant | 685.60 | 241.9 | 92.1 | yes |
| F_690 | F I | etchant | 690.25 | 78.4 | 24.6 | yes |
| F_703 | F I | etchant | 703.75 | 74.2 | 31.9 | yes |
| F_712 | F I | etchant | 712.79 | 21.6 | 11.3 | yes |
| F_739 | F I | etchant | 739.87 | 25.4 | 9.5 | yes |
| F_775 | F I | etchant | 775.47 | 19.0 | 7.9 | yes |
| Si_251 | Si I | product | 251.61 | 1.3 | 1.3 | no |
| Si_288 | Si I | product | 288.16 | 1.1 | 1.1 | no |
| SiF_440 | SiF (B-X) | product | 440.05 | 1.1 | 1.2 | no |
| SiF_336 | SiF (A-X) | product | 336.50 | 1.4 | 1.4 | no |
| C2_516 | C2 Swan (0,0) | passivation | 516.52 | 1.8 | 119.3 | yes |
| C2_513 | C2 Swan (1,1) | passivation | 512.93 | 1.0 | 26.3 | yes |
| C2_563 | C2 Swan (0,1) | passivation | 563.55 | 7.0 | 21.8 | yes |
| CF2_252 | CF2 (A-X) | passivation | 251.90 | 1.2 | 1.2 | no |
| CF2_259 | CF2 (A-X) | passivation | 259.50 | 1.1 | 1.1 | no |
| CF2_263 | CF2 (A-X) | passivation | 262.80 | 1.4 | 1.4 | no |
| CF2_271 | CF2 (A-X) | passivation | 271.00 | 1.5 | 1.6 | no |
| CF_202 | CF (B-X) | passivation | 202.40 | 1.3 | 1.3 | no |
| CS_258 | CS (A-X) | passivation | 257.60 | 1.3 | 1.3 | no |
| O_777 | O I | oxygen | 777.19 | 1.4 | 1.5 | no |
| O_844 | O I | oxygen | 844.64 | 1.5 | 1.5 | no |
| CO_483 | CO Angstrom (B-A) | oxygen | 483.50 | 1.4 | 1.4 | no |
| CO_519 | CO Angstrom (B-A) | oxygen | 519.80 | 2.1 | 1.2 | no |
| S_469 | S I / S2 | etchant | 469.40 | 1.4 | 6.7 | yes |
| Ar_750 | Ar I | actinometer | 750.39 | 1.1 | 1.1 | no |
| Ar_811 | Ar I | actinometer | 811.53 | 1.2 | 1.2 | no |
| He_587 | He I | actinometer | 587.56 | 0.6 | 1.1 | no |
| He_667 | He I | actinometer | 667.82 | 1.3 | 1.5 | no |
| He_706 | He I | actinometer | 706.52 | 1.6 | 1.6 | no |
| H_656 | H I (Balmer-alpha) | impurity | 656.28 | 0.9 | 0.9 | no |
| N2_337 | N2 (C-B) 2nd pos. | impurity | 337.13 | 1.5 | 1.5 | no |
| OH_309 | OH (A-X) | impurity | 308.90 | 1.2 | 1.2 | no |

Notes:
* `S_469` coincides with the C2 Swan Δv=+1 band heads (468.5–473.7 nm); its signal in the C4F8 step
  is attributed to C2 and the line is not used as a sulfur feature.
* No Ar/He/O lines are detected, so classical actinometry (F/Ar) is not possible on this tool;
  ratios are formed between F I lines, C2 bands and across the etch/passivation steps instead.
